Repository: sinazadeh/NiTi-alloy-discovery

# NiTi Alloy Discovery

Research code and data for the data-driven discovery of nickel-titanium-based shape-memory alloys. The repository contains two successive experimental-design snapshots that use Gaussian-process surrogate models and batch Bayesian optimization to propose alloy compositions.
*Archived objective-space view. `I1`, `I2`, and `I3` denote experimental rounds 1–3; measurement units are not documented consistently in this repository snapshot.*

## Optimization problem

Every composition is represented by seven columns in this fixed order:

`Ni, Ti, Cu, Hf, Zr, Pd, Co`

The workflow considers three objectives and one stated feasibility target:

| Quantity | Goal |
| --- | --- |
| Hysteresis | Minimize |
| Enthalpy | Maximize |
| Transformation strain | Maximize |
| Martensite-start temperature (`Ms`) | Greater than 200 °C |

The optimization scripts do not predict `Ms` directly. The target is encoded through the prepared feasible-candidate files, hard-coded constraint-violator indices, and—in Iteration 2—candidate feasibility weights.

For each sampled set of Gaussian-process length scales, the code:

1. Fits one squared-exponential Gaussian process per objective to the difference between experimental measurements and prior-model predictions.
2. Adds the prior predictions back to obtain posterior predictions over the candidate space.
3. Computes expected hypervolume improvement (EHVI) relative to the measured Pareto front.
4. Applies candidate feasibility weights. Iteration 2 uses probability-weighted extra candidates; Iteration 3 currently searches only the pre-screened feasible set with unit weights.
5. Retains the best candidate, then uses k-medoids to reduce 1,000 retained candidates to a batch of 29 proposed compositions.

The main constants—including `N_GP`, `Batch_size`, objective directions, normalization factors, incomplete measurements, and constraint violators—are defined near the top of each iteration's `main.py`.

## Repository layout

| Path | Contents |
| --- | --- |
| `Iter2/` | Second design snapshot: 29 tested alloys, 6,658 pre-screened feasible candidates, probability-weighted extra candidates, code, inputs, and saved outputs. |
| `Iter3/` | Latest design snapshot: 58 tested alloys, 13,518 pre-screened feasible candidates, code, inputs, figures, and saved outputs. |
| `Iter*/main.py` | End-to-end batch Bayesian-optimization workflow for that snapshot. |
| `Iter*/gpModel.py` | Gaussian-process wrapper built on `george`. |
| `Iter*/multiobjective.py` | Pareto-front, hypervolume, and EHVI calculations. |
| `Iter*/reificationFusion.py` | Utilities for fusing predictions from multiple models. |
| `Iter*/Probability_calculations/` | Separate, large-scale feasibility-scoring workflow. |
| `Iter*/postprocessing_analysis.m` | Historical MATLAB workspace analysis; it is stale and is not expected to run unchanged. |

### 1. Clone the full data

The full design-space CSV is stored with Git LFS. Install Git LFS before cloning, or pull the LFS objects in an existing clone:

```bash
git lfs install
git clone https://github.com/sinazadeh/NiTi-alloy-discovery.git
cd NiTi-alloy-discovery
git lfs pull
```

The primary optimization scripts use the smaller feasible-space files, but the feasibility-probability workflow requires `all_space.csv` (about 122 MB and 3.8 million rows).

## Data conventions

Most model input and output files are headerless, and row alignment is assumed rather than checked in code.

| File pattern | Meaning |
| --- | --- |
| `feasibles.csv` | Candidate compositions treated as feasible by the workflow. |
| `tested_alloys.csv` | Experimentally tested compositions. |
| `o1_GT_y.csv`, `o2_GT_y.csv`, `o3_GT_y.csv` | Measured hysteresis, enthalpy, and transformation strain, respectively. |
| `hys_tested.csv`, `ent_tested.csv`, `TS_tested.csv` | Prior-model predictions at the tested compositions. |
| `hys_prior.csv`, `ent_prior.csv`, `TS_prior.csv` | Prior-model predictions aligned, in identical row order, with the unfiltered candidate pool; tested rows are removed before evaluation. |
| `lhp.csv` | 1,000 sampled sets of seven GP length scales. |
| `infeasibles.csv`, `probs.csv` | Extra candidates and their feasibility weights, used by Iteration 2. |

Composition inputs such as `feasibles.csv` and `tested_alloys.csv` are stored on a 0–100 scale and divided by 100 when loaded. Iteration 2's `infeasibles.csv` is already stored as fractions and is not divided again. Generated candidate files such as `x_query.csv` are written as fractions on a 0–1 scale. The repository does not state whether the original composition basis is atomic or weight percent; confirm that provenance before reusing the data.

The objective values are divided internally by normalization factors of 4 (hysteresis), 2 (enthalpy), and 1 (transformation strain). Saved candidate compositions are not converted back to the 0–100 input scale.

File: Iter2/iter1_predicted_with_iter2_model_4_ex_added.csv
Ni,Ti,Cu,Hf,Zr,Pd,Co,Actual Ms (C),Actual Hysteresis (C),Actual Enthalpy (J/g),actual_transformation_strain,Predicted Ms (C),Predicted Hysteresis (C),Predicted Enthalpy (J/g),predicted_transformation_strain,comment
45,25,0,6,19,5,0,,,,,53.04357422,94.92352839,15.65694528,11.68737853,one way transform
36,25,5,11,14,5,4,,,,,45.07554254,65.1364137,17.66265177,12.42415444,one way transform
43,24,5,15,11,1,1,227.71,32.99,23.19,11.46870301,176.6635693,52.81712016,22.36806952,11.26495328,
32.2,28.8,6,21,0,12,0,270.19,50.89,25.647,10.84076978,257.0534207,54.93117247,24.31517785,11.33249189,
39.2,22.8,0,19,8,6,5,116.82,66.85,16.501,11.60011821,131.4669089,73.31088144,17.84731855,11.81101164,
43,23,6,19,8,1,0,,,,,213.8101221,57.09779812,21.67964307,10.94587078,no transformation
41,25,6,18,7,0,3,185.19,34.28,22.3555,11.34933635,188.270223,42.40070155,22.33323951,11.68737853,
38,24,5,20,6,2,5,181.51,26.59,21.1925,11.12420889,183.9949978,39.82367873,21.59707433,11.68737853,
45,23,0,8,19,5,0,,,,,75.73471856,93.36584772,16.92995954,10.94587078,no transformation
36,24,5,19,7,6,3,68.23,38.74,11.74,12.04663649,58.0519685,57.40450109,11.74151674,12.42415444,
36,23,5,19,8,7,2,-69.95,74.26,1.8795,,28.3915116,66.55583284,5.184270265,11.68737853,"Ms temperature too low, don’t have XRD to calculate transformation strain"
35,24,5,19,7,7,3,-73.28,60.8,3.1065,,21.77807244,59.70098702,7.187297396,12.42415444,"Ms temperature too low, don’t have XRD to calculate transformation strain"
39,24,5,18,8,1,5,174.18,27.73,20.765,12.02429597,178.158921,41.75801085,21.46874571,11.81101164,
43,23,5,18,9,2,0,295.24,112.65,28.204,10.88115534,208.8912407,69.80078318,24.90832486,10.94587078,
46,26,0,17,7,0,4,250.53,20.61,27.9485,12.98151671,266.8587472,37.90707089,28.06393631,12.42415444,
46,26,0,13,11,4,0,102.53,123.2,15.798,12.30366397,105.6773022,96.76020638,16.76246616,12.36509588,
35,22,5,20,8,7,3,108.12,50.51,13.187,13.07545164,79.56509456,69.56395039,12.05751595,11.70590656,
39,25,7,25,0,3,1,215.59,39.32,21.965,10.83877648,214.9023147,40.79282645,22.6144184,12.36509588,
36,23,5,21,6,4,5,201.88,25.37,21.9855,11.83705747,161.4101557,46.66386401,21.99481853,11.81101164,
40,23,5,22,5,0,5,262.51,30.96,26.01,11.73798458,264.6127535,35.59071228,26.03257997,11.26495328,
40,25,8,25,0,0,2,205.62,39.99,22.334,12.8285859,228.9174546,41.46513483,22.28256704,11.46030734,
21.8,25.2,0,24,0,25,4,,,,,154.4807282,62.83001722,19.47557662,11.3880895,no transformation
37,25,0,25,0,9,4,11.35,76.86,7.41285,,30.33983632,70.05908077,9.312168578,11.91676098,"Ms temperature too low, don’t have XRD to calculate transformation strain"
42,25,0,25,0,6,2,206.7,48.87,22.087,11.28954567,207.2153015,69.25862353,22.25059476,11.35471999,
43,26,5,24,0,2,0,248.75,38.89,26.041,12.38976946,228.9929426,44.72519079,26.31462593,11.35471999,
49,25,0,20,5,1,0,349.02,48.73,32.2875,12.17589076,326.6115382,55.3367423,29.93013397,11.68737853,
34,20,5,25,5,9,2,,,,,109.4620295,89.91628834,13.27375686,10.94587078,one way transform
38,25,7,25,0,5,0,146.01,45.04,17.267,11.47938144,145.0929147,48.4539522,15.92270564,11.35471999,
43,25,5,25,0,1,1,299.66,46.07,29.752,11.1574665,293.3194011,48.07124295,29.35362258,11.46030734,
